Repository: AnitaZhang0526/APC_FinalProject

#XRD/FTIR Data Processing Tool Suite
Created by Alex Pirola, Agnes Robang, Shashank Gupta, Arjun Prihar, Jordan Hamel, and Anita Zhang

## Using this Project

### Updating the Databases
If you think that either of the databases needs to be updated, run the
appropriate updating script locally on your computer and then create a
commit for the updated database. In your pull request, explain the 
reason for updating the database.

#### Updating the XRD Database
The XRD database (csv file) can be updated by running the following script
from the `/Code/scrape/` directory:
```
python scrape_xrd.py
```

#### Updating the FTIR Database
Coming soon!

### Python Packages
If you use a python package in the code you are writing, check `requirements.txt` to see if the package is
already listed there. If not, add the name of the package.

### Using the Auto-Documentation Script
Type in ```make html``` in the command line to auto-document existing .py files to generate a webpage with instructions. The current webpage uses the default theme.
To open the html, ```cd _build``` and type in ```open index.html```. If you are using a Windows operating system, you can also open the link through your favorite browser (ex. ```google-chrome index.html```)

To document your code, you will need to do three things:
1. Write comments that can be recognized by Sphinx, as shown in this link: https://sphinx-rtd-tutorial.readthedocs.io/en/latest/docstrings.html.
2. Create a file ```docs/name_of_code_file.rst``` , as shown in this link: https://sphinx-rtd-tutorial.readthedocs.io/en/latest/build-the-docs.html.
3. Add the name of your module to ```docs/modules.rst```.

If a PDF format is desired, make sure you have ```pdfTex``` installed on your machine, and then type in ```make latexpdf``` in the command line. The generated pdf file will be under ```_build/latex/<APC_FinalProject>.pdf```.

### Git Workflow
This section of the ReadMe outlines the git workflow that each team member will follow in order to collaboratively work on our project files. The goal is for all of us to be able to refer back to this document to responsibly upload our changes to source files, minimizing version control errors. To summarize, each feature of the project will be worked on in a seaparate branch by a single team member. With the approval of two other teammates, these features will be merged into a development branch and ultimately into the master branch:

1. Use `git clone` command to get the collaborative repository locally on your machine
2. Use `git checkout main` to make sure you`re on the main branch
3. Use `git checkout -b your_name-name_of_feature` to create AND checkout a new branch
     * You should see the command-line prompt `Switched to a new branch`
     * You can use the command: `git log --all --decorate --oneline --graph` to display the entire DAG and see where you are
     * You can see just the branch you`re on with the command: `git branch --show-current` to confirm you`re in the right place
4. Do your business on your branch. Right now this is only on your local machine, so do what you want. You won`t mess anything up for anyone else and no one can judge you for any dum dum things you want to test out` not that anyone would anyway ;)
5. When you are ready to send your work upstream`
     * Stage your files with `git add your_filename`
     * Commit with `git commit -m `your commit log` `
     * Do your best to make your commit log legible to more than just you :)
     * Finally push your files with `git push origin your_name-name_of_feature (i.e. the name of the branch you created for your work)`
6. Your push will NOT automatically create a pull request - you do this manually on GitHub. If you go to the github repository in your browser, you will see this under the `Pull request` tab (between `Issues` and `Actions`)
     * If you click on the pull request, you should be able to see the commit history, changelogs of all the files you pushed, and a text box that allows you to leave a comment. 
     * On the right side of the webpage, you will see `Assignees` (between `Reviewers` and `Labels`). Assign at least 2 other people to the pull request. These teammates will be responsible for reviewing your code and ultimately merging the changes into `develop`. Try to make fairly regular pushes, so that the code review for your teammates is more manageable. They will ultimately decide if it is okay to be merged into the development branch. There should be no reason for command-line level merges
     * Once you`ve completed Step 5b, click the green button `Create Pull Request.` NOTE: make sure the pull request correctly indicates that you want to merge into 'develop' - there is a drop-down menu in the upper left. 
7. After your pull request is approved, you can make another pull request (directly in GitHub) to merge your work into 'main.' 
8.

File: Database/ftir_peaks.csv (part 1 of 2)
Sample Name,Source,0,1,2,3,4,5,6,7,8,9,10,11,12,13,14,15,16,17,18,19,20,21,22,23,24,25,26,27,28,29,30,31,32,33,34,35,36,37,38
HDPE,Chabuka et al. 2020,717.4,2846.5,2914.0,,,,,,,,,,,,,,,,,,,,,,,,,,,,,,,,,,,,
HDPE,Chabuka et al. 2020,717.4,2846.5,2914.0,,,,,,,,,,,,,,,,,,,,,,,,,,,,,,,,,,,,
HDPE,Chabuka et al. 2020,717.4,729.0,1461.8,2846.5,2914.0,,,,,,,,,,,,,,,,,,,,,,,,,,,,,,,,,,
HDPE,Chabuka et al. 2020,2846.5,2914.0,,,,,,,,,,,,,,,,,,,,,,,,,,,,,,,,,,,,,
HDPE,Chabuka et al. 2020,717.4,2846.5,2914.0,,,,,,,,,,,,,,,,,,,,,,,,,,,,,,,,,,,,
HDPE,Chabuka et al. 2020,2846.5,2914.0,,,,,,,,,,,,,,,,,,,,,,,,,,,,,,,,,,,,,
HDPE,Chabuka et al. 2020,717.4,2846.5,2914.0,,,,,,,,,,,,,,,,,,,,,,,,,,,,,,,,,,,,
HDPE,Chabuka et al. 2020,717.4,2846.5,2914.0,,,,,,,,,,,,,,,,,,,,,,,,,,,,,,,,,,,,
HDPE,Chabuka et al. 2020,717.4,2846.5,2914.0,,,,,,,,,,,,,,,,,,,,,,,,,,,,,,,,,,,,
HDPE,Chabuka et al. 2020,2846.5,2914.0,,,,,,,,,,,,,,,,,,,,,,,,,,,,,,,,,,,,,
HDPE,Chabuka et al. 2020,717.4,729.0,1461.8,1727.9,2846.5,2915.9,,,,,,,,,,,,,,,,,,,,,,,,,,,,,,,,,
HDPE,Chabuka et al. 2020,717.4,2846.5,2914.0,,,,,,,,,,,,,,,,,,,,,,,,,,,,,,,,,,,,
HDPE,Chabuka et al. 2020,717.4,2846.5,2914.0,,,,,,,,,,,,,,,,,,,,,,,,,,,,,,,,,,,,
HDPE,Chabuka et al. 2020,717.4,729.0,2846.5,2914.0,,,,,,,,,,,,,,,,,,,,,,,,,,,,,,,,,,,
HDPE,Chabuka et al. 2020,717.4,2846.5,2914.0,,,,,,,,,,,,,,,,,,,,,,,,,,,,,,,,,,,,
HDPE,Chabuka et al. 2020,1461.8,2846.5,2915.9,,,,,,,,,,,,,,,,,,,,,,,,,,,,,,,,,,,,
HDPE,Chabuka et al. 2020,2846.5,2914.0,,,,,,,,,,,,,,,,,,,,,,,,,,,,,,,,,,,,,
HDPE,Chabuka et al. 2020,719.3,2846.5,2914.0,,,,,,,,,,,,,,,,,,,,,,,,,,,,,,,,,,,,
HDPE,Chabuka et al. 2020,717.4,2846.5,2914.0,,,,,,,,,,,,,,,,,,,,,,,,,,,,,,,,,,,,
HDPE,Chabuka et al. 2020,717.4,729.0,2846.5,2914.0,,,,,,,,,,,,,,,,,,,,,,,,,,,,,,,,,,,
HDPE,Chabuka et al. 2020,717.4,1461.8,2846.5,2914.0,,,,,,,,,,,,,,,,,,,,,,,,,,,,,,,,,,,
HDPE,Chabuka et al. 2020,2846.5,2914.0,,,,,,,,,,,,,,,,,,,,,,,,,,,,,,,,,,,,,
HDPE,Chabuka et al. 2020,717.4,729.0,1461.8,2846.5,2914.0,,,,,,,,,,,,,,,,,,,,,,,,,,,,,,,,,,
HDPE,Chabuka et al. 2020,717.4,2846.5,2914.0,,,,,,,,,,,,,,,,,,,,,,,,,,,,,,,,,,,,
HDPE,Chabuka et al. 2020,717.4,2846.5,2914.0,,,,,,,,,,,,,,,,,,,,,,,,,,,,,,,,,,,,
HDPE,Chabuka et al. 2020,1461.8,2846.5,2914.0,,,,,,,,,,,,,,,,,,,,,,,,,,,,,,,,,,,,
HDPE,Chabuka et al. 2020,2846.5,2914.0,,,,,,,,,,,,,,,,,,,,,,,,,,,,,,,,,,,,,
HDPE,Chabuka et al. 2020,717.4,2846.5,2914.0,,,,,,,,,,,,,,,,,,,,,,,,,,,,,,,,,,,,
HDPE,Chabuka et al. 2020,717.4,729.0,1461.8,2846.5,2914.0,,,,,,,,,,,,,,,,,,,,,,,,,,,,,,,,,,
HDPE,Chabuka et al. 2020,1436.7,1461.8,1471.4,2846.5,2915.9,,,,,,,,,,,,,,,,,,,,,,,,,,,,,,,,,,
HDPE,Chabuka et al. 2020,717.4,729.0,1461.8,2846.5,2914.0,,,,,,,,,,,,,,,,,,,,,,,,,,,,,,,,,,
HDPE,Chabuka et al. 2020,717.4,729.0,1461.8,1471.4,2846.5,2915.9,,,,,,,,,,,,,,,,,,,,,,,,,,,,,,,,,
HDPE,Chabuka et al. 2020,717.4,2846.5,2914.0,,,,,,,,,,,,,,,,,,,,,,,,,,,,,,,,,,,,
HDPE,Chabuka et al. 2020,717.4,2846.5,2914.0,,,,,,,,,,,,,,,,,,,,,,,,,,,,,,,,,,,,
HDPE,Chabuka et al. 2020,717.4,729.0,1461.8,2846.5,2914.0,,,,,,,,,,,,,,,,,,,,,,,,,,,,,,,,,,
HDPE,Chabuka et al. 2020,717.4,729.0,1461.8,2846.5,2914.0,,,,,,,,,,,,,,,,,,,,,,,,,,,,,,,,,,
HDPE,Chabuka et al. 2020,717.4,729.0,2846.5,2915.9,,,,,,,,,,,,,,,,,,,,,,,,,,,,,,,,,,,
HDPE,Chabuka et al. 2020,717.4,2846.5,2914.0,,,,,,,,,,,,,,,,,,,,,,,,,,,,,,,,,,,,
HDPE,Chabuka et al. 2020,717.4,2846.5,2914.0,,,,,,,,,,,,,,,,,,,,,,,,,,,,,,,,,,,,
HDPE,Chabuka et al. 2020,2846.5,2914.0,,,,,,,,,,,,,,,,,,,,,,,,,,,,,,,,,,,,,
HDPE,Chabuka et al. 2020,717.4,1461.8,2846.5,2914.0,,,,,,,,,,,,,,,,,,,,,,,,,,,,,,,,,,,
HDPE,Chabuka et al. 2020,717.4,1461.8,2846.5,2914.0,,,,,,,,,,,,,,,,,,,,,,,,,,,,,,,,,,,
HDPE,Chabuka et al. 2020,2846.5,2914.0,,,,,,,,,,,,,,,,,,,,,,,,,,,,,,,,,,,,,
HDPE,Chabuka et al. 2020,717.4,1461.8,2846.5,2915.9,,,,,,,,,,,,,,,,,,,,,,,,,,,,,,,,,,,
HDPE,Chabuka et al. 2020,717.4,2846.5,2914.0,,,,,,,,,,,,,,,,,,,,,,,,,,,,,,,,,,,,
HDPE,Chabuka et al. 2020,717.4,729.0,2846.5,2914.0,,,,,,,,,,,,,,,,,,,,,,,,,,,,,,,,,,,
HDPE,Chabuka et al. 2020,717.4,2846.5,2914.0,,,,,,,,,,,,,,,,,,,,,,,,,,,,,,,,,,,,
HDPE,Chabuka et al. 2020,717.4,2846.5,2914.0,,,,,,,,,,,,,,,,,,,,,,,,,,,,,,,,,,,,
HDPE,Chabuka et al. 2020,717.4,729.0,1461.8,2846.5,2914.0,,,,,,,,,,,,,,,,,,,,,,,,,,,,,,,,,,
HDPE,Chabuka et al. 2020,2846.5,2914.0,,,,,,,,,,,,,,,,,,,,,,,,,,,,,,,,,,,,,
HDPE,Chabuka et al. 2020,717.4,2846.5,2914.0,,,,,,,,,,,,,,,,,,,,,,,,,,,,,,,,,,,,
HDPE,Chabuka et al. 2020,717.4,2846.5,2914.0,,,,,,,,,,,,,,,,,,,,,,,,,,,,,,,,,,,,
HDPE,Chabuka et al. 2020,717.4,2846.5,2914.0,,,,,,,,,,,,,,,,,,,,,,,,,,,,,,,,,,,,
HDPE,Chabuka et al. 2020,717.4,2846.5,2914.0,,,,,,,,,,,,,,,,,,,,,,,,,,,,,,,,,,,,
HDPE,Chabuka et al. 2020,717.4,2846.5,2914.0,,,,,,,,,,,,,,,,,,,,,,,,,,,,,,,,,,,,
HDPE,Chabuka et al. 2020,717.4,2846.5,2914.0,,,,,,,,,,,,,,,,,,,,,,,,,,,,,,,,,,,,
HDPE,Chabuka et al. 2020,717.4,2846.5,2914.0,,,,,,,,,,,,,,,,,,,,,,,,,,,,,,,,,,,,
HDPE,Chabuka et al. 2020,717.4,2846.5,2914.0,,,,,,,,,,,,,,,,,,,,,,,,,,,,,,,,,,,,
HDPE,Chabuka et al. 2020,717.4,2846.5,2914.0,,,,,,,,,,,,,,,,,,,,,,,,,,,,,,,,,,,,
HDPE,Chabuka et al. 2020,717.4,2846.5,2914.0,,,,,,,,,,,,,,,,,,,,,,,,,,,,,,,,,,,,
HDPE,Chabuka et al. 2020,2846.5,2914.0,,,,,,,,,,,,,,,,,,,,,,,,,,,,,,,,,,,,,
HDPE,Chabuka et al. 2020,717.4,729.0,2846.5,2914.0,,,,,,,,,,,,,,,,,,,,,,,,,,,,,,,,,,,
HDPE,Chabuka et al. 2020,717.4,729.0,1461.8,2846.5,2914.0,,,,,,,,,,,,,,,,,,,,,,,,,,,,,,,,,,
HDPE,Chabuka et al. 2020,2846.5,2914.0,,,,,,,,,,,,,,,,,,,,,,,,,,,,,,,,,,,,,
HDPE,Chabuka et al. 2020,717.4,729.0,1461.8,2846.5,2914.0,,,,,,,,,,,,,,,,,,,,,,,,,,,,,,,,,,
HDPE,Chabuka et al. 2020,717.4,2846.5,2914.0,,,,,,,,,,,,,,,,,,,,,,,,,,,,,,,,,,,,
HDPE,Chabuka et al. 2020,717.4,2846.5,2914.0,,,,,,,,,,,,,,,,,,,,,,,,,,,,,,,,,,,,
HDPE,Chabuka et al. 2020,717.4,729.0,1461.8,2846.5,2914.0,,,,,,,,,,,,,,,,,,,,,,,,,,,,,,,,,,
HDPE,Chabuka et al. 2020,717.4,729.0,802.3,1461.8,2846.5,2914.0,,,,,,,,,,,,,,,,,,,,,,,,,,,,,,,,,
HDPE,Chabuka et al. 2020,717.4,1153.2,2846.5,2914.0,,,,,,,,,,,,,,,,,,,,,,,,,,,,,,,,,,,
HDPE,Chabuka et al. 2020,717.4,1153.2,1209.2,2846.5,2914.0,,,,,,,,,,,,,,,,,,,,,,,,,,,,,,,,,,
HDPE,Chabuka et al. 2020,717.4,1151.3,1207.2,2846.5,2914.0,,,,,,,,,,,,,,,,,,,,,,,,,,,,,,,,,,
HDPE,Chabuka et al. 2020,717.4,1151.3,1461.8,1469.5,2846.5,2914.0,,,,,,,,,,,,,,,,,,,,,,,,,,,,,,,,,
HDPE,Chabuka et al. 2020,717.4,1469.5,2846.5,2914.0,,,,,,,,,,,,,,,,,,,,,,,,,,,,,,,,,,,
HDPE,Chabuka et al. 2020,717.4,2846.5,2914.0,,,,,,,,,,,,,,,,,,,,,,,,,,,,,,,,,,,,
HDPE,Chabuka et al. 2020,717.4,1471.4,2846.5,2914.0,,,,,,,,,,,,,,,,,,,,,,,,,,,,,,,,,,,
HDPE,Chabuka et al. 2020,717.4,1469.5,2846.5,2914.0,,,,,,,,,,,,,,,,,,,,,,,,,,,,,,,,,,,
HDPE,Chabuka et al. 2020,717.4,1469.5,2846.5,2914.0,,,,,,,,,,,,,,,,,,,,,,,,,,,,,,,,,,,
HDPE,Chabuka et al. 2020,779.1,796.5,1076.1,1457.9,1469.5,,,,,,,,,,,,,,,,,,,,,,,,,,,,,,,,,,
HDPE,Chabuka et al. 2020,779.1,796.5,1066.5,1074.2,1438.7,1457.9,1471.4,,,,,,,,,,,,,,,,,,,,,,,,,,,,,,,,
HDPE,Chabuka et al. 2020,779.1,796.5,1076.1,1461.8,1469.5,,,,,,,,,,,,,,,,,,,,,,,,,,,,,,,,,,
HDPE,Chabuka et al. 2020,717.4,781.0,798.4,1080.0,1461.8,2848.4,2914.0,,,,,,,,,,,,,,,,,,,,,,,,,,,,,,,,
HDPE,Chabuka et al. 2020,779.1,798.4,1076.1,1442.5,1450.2,1461.8,2914.0,,,,,,,,,,,,,,,,,,,,,,,,,,,,,,,,
HDPE,Chabuka et al. 2020,717.4,779.1,798.4,1081.9,1461.8,1469.5,2846.5,2914.0,,,,,,,,,,,,,,,,,,,,,,,,,,,,,,,
HDPE,Chabuka et al. 2020,717.4,1461.8,1469.5,2846.5,2914.0,,,,,,,,,,,,,,,,,,,,,,,,,,,,,,,,,,
HDPE,Chabuka et al. 2020,717.4,2846.5,2914.0,,,,,,,,,,,,,,,,,,,,,,,,,,,,,,,,,,,,
HDPE,Chabuka et al. 2020,717.4,2846.5,2914.0,,,,,,,,,,,,,,,,,,,,,,,,,,,,,,,,,,,,
HDPE,Chabuka et al. 2020,779.1,796.5,1068.4,1074.2,,,,,,,,,,,,,,,,,,,,,,,,,,,,,,,,,,,
HDPE,Chabuka et al. 2020,779.1,798.4,1083.8,,,,,,,,,,,,,,,,,,,,,,,,,,,,,,,,,,,,
HDPE,Chabuka et al. 2020,779.1,796.5,1234.2,2915.9,,,,,,,,,,,,,,,,,,,,,,,,,,,,,,,,,,,
HDPE,Chabuka et al. 2020,781.0,798.4,1081.9,1471.4,2846.5,2914.0,,,,,,,,,,,,,,,,,,,,,,,,,,,,,,,,,
HDPE,Chabuka et al. 2020,779.1,798.4,1080.0,,,,,,,,,,,,,,,,,,,,,,,,,,,,,,,,,,,,
HDPE,Chabuka et al. 2020,779.1,798.4,,,,,,,,,,,,,,,,,,,,,,,,,,,,,,,,,,,,,
HDPE,Chabuka et al. 2020,779.1,796.5,1027.9,1060.7,,,,,,,,,,,,,,,,,,,,,,,,,,,,,,,,,,,
HDPE,Chabuka et al. 2020,717.4,1461.8,1471.4,2846.5,2914.0,,,,,,,,,,,,,,,,,,,,,,,,,,,,,,,,,,
HDPE,Chabuka et al. 2020,715.5,1085.7,1151.3,1205.3,2846.5,2914.0,,,,,,,,,,,,,,,,,,,,,,,,,,,,,,,,,
HDPE,Chabuka et al. 2020,717.4,2846.5,2914.0,,,,,,,,,,,,,,,,,,,,,,,,,,,,,,,,,,,,
HDPE,Chabuka et al. 2020,717.4,1469.5,2846.5,2912.0,,,,,,,,,,,,,,,,,,,,,,,,,,,,,,,,,,,
HDPE,Chabuka et al. 2020,676.9,1083.8,1149.4,1205.3,,,,,,,,,,,,,,,,,,,,,,,,,,,,,,,,,,,
HDPE,Chabuka et al. 2020,717.4,2846.5,2914.0,,,,,,,,,,,,,,,,,,,,,,,,,,,,,,,,,,,,
HDPE,Chabuka et al. 2020,717.4,1149.4,1205.3,,,,,,,,,,,,,,,,,,,,,,,,,,,,,,,,,,,,
HDPE,Chabuka et al. 2020,717.4,1149.4,1203.4,2846.5,2914.0,,,,,,,,,,,,,,,,,,,,,,,,,,,,,,,,,,
HDPE,Chabuka et al. 2020,717.4,2846.5,2914.0,,,,,,,,,,,,,,,,,,,,,,,,,,,,,,,,,,,,
HDPE,Chabuka et al. 2020,1147.5,1201.5,,,,,,,,,,,,,,,,,,,,,,,,,,,,,,,,,,,,,
HDPE,Chabuka et al. 2020,1145.5,1201.5,,,,,,,,,,,,,,,,,,,,,,,,,,,,,,,,,,,,,
HDPE,Chabuka et al. 2020,717.4,2846.5,2914.0,,,,,,,,,,,,,,,,,,,,,,,,,,,,,,,,,,,,
HDPE,Chabuka et al. 2020,717.4,2846.5,2914.0,,,,,,,,,,,,,,,,,,,,,,,,,,,,,,,,,,,,
HDPE,Chabuka et al. 2020,717.4,2846.5,2914.0,,,,,,,,,,,,,,,,,,,,,,,,,,,,,,,,,,,,
HDPE,Chabuka et al. 2020,717.4,2846.5,2914.0,,,,,,,,,,,,,,,,,,,,,,,,,,,,,,,,,,,,
HDPE,Chabuka et al. 2020,717.4,2846.5,2914.0,,,,,,,,,,,,,,,,,,,,,,,,,,,,,,,,,,,,
HDPE,Chabuka et al. 2020,717.4,2846.5,2914.0,,,,,,,,,,,,,,,,,,,,,,,,,,,,,,,,,,,,
HDPE,Chabuka et al. 2020,717.4,2846.5,2914.0,,,,,,,,,,,,,,,,,,,,,,,,,,,,,,,,,,,,
HDPE,Chabuka et al. 2020,717.4,2846.5,2914.0,,,,,,,,,,,,,,,,,,,,,,,,,,,,,,,,,,,,
HDPE,Chabuka et al. 2020,717.4,729.0,1461.8,2846.5,2914.0,,,,,,,,,,,,,,,,,,,,,,,,,,,,,,,,,,
HDPE,Chabuka et al. 2020,717.4,729.0,2846.5,2914.0,,,,,,,,,,,,,,,,,,,,,,,,,,,,,,,,,,,
HDPE,Chabuka et al. 2020,717.4,729.0,1461.8,2846.5,2914.0,,,,,,,,,,,,,,,,,,,,,,,,,,,,,,,,,,
HDPE,Chabuka et al. 2020,717.4,729.0,2846.5,2914.0,,,,,,,,,,,,,,,,,,,,,,,,,,,,,,,,,,,
HDPE,Chabuka et al. 2020,717.4,729.0,1459.9,2846.5,2914.0,,,,,,,,,,,,,,,,,,,,,,,,,,,,,,,,,,
HDPE,Chabuka et al. 2020,717.4,729.0,2846.5,2914.0,,,,,,,,,,,,,,,,,,,,,,,,,,,,,,,,,,,
HDPE,Chabuka et al. 2020,717.4,729.0,1459.9,2846.5,2914.0,,,,,,,,,,,,,,,,,,,,,,,,,,,,,,,,,,
HDPE,Chabuka et al. 2020,717.4,729.0,1461.8,1710.6,2846.5,2914.0,,,,,,,,,,,,,,,,,,,,,,,,,,,,,,,,,
HDPE,Chabuka et al. 2020,717.4,729.0,2846.5,2914.0,,,,,,,,,,,,,,,,,,,,,,,,,,,,,,,,,,,
HDPE,Chabuka et al. 2020,717.4,729.0,1461.8,1706.7,1712.5,2846.5,2914.0,,,,,,,,,,,,,,,,,,,,,,,,,,,,,,,,
HDPE,Chabuka et al. 2020,717.4,729.0,2846.5,2914.0,,,,,,,,,,,,,,,,,,,,,,,,,,,,,,,,,,,
HDPE,Chabuka et al. 2020,717.4,729.0,2846.5,2914.0,,,,,,,,,,,,,,,,,,,,,,,,,,,,,,,,,,,
HDPE,Chabuka et al. 2020,717.4,729.0,2846.5,2915.9,,,,,,,,,,,,,,,,,,,,,,,,,,,,,,,,,,,
HDPE,Chabuka et al. 2020,717.4,1450.2,1461.8,2846.5,2915.9,,,,,,,,,,,,,,,,,,,,,,,,,,,,,,,,,,
HDPE,Chabuka et al. 2020,717.4,729.0,2846.5,2915.9,,,,,,,,,,,,,,,,,,,,,,,,,,,,,,,,,,,
HDPE,Chabuka et al. 2020,717.4,729.0,2846.5,2914.0,,,,,,,,,,,,,,,,,,,,,,,,,,,,,,,,,,,
HDPE,Chabuka et al. 2020,717.4,729.0,1461.8,2846.5,2914.0,,,,,,,,,,,,,,,,,,,,,,,,,,,,,,,,,,
HDPE,Chabuka et al. 2020,717.4,729.0,2846.5,2914.0,,,,,,,,,,,,,,,,,,,,,,,,,,,,,,,,,,,
HDPE,Chabuka et al. 2020,717.4,729.0,2846.5,2914.0,,,,,,,,,,,,,,,,,,,,,,,,,,,,,,,,,,,
HDPE,Chabuka et al. 2020,717.4,1197.6,1429.0,1450.2,1461.8,2848.4,2917.8,,,,,,,,,,,,,,,,,,,,,,,,,,,,,,,,
HDPE,Chabuka et al. 2020,717.4,1093.5,1427.1,1459.9,2846.5,2915.9,,,,,,,,,,,,,,,,,,,,,,,,,,,,,,,,,
HDPE,Chabuka et al. 2020,717.4,729.0,1461.8,2846.5,2914.0,,,,,,,,,,,,,,,,,,,,,,,,,,,,,,,,,,
HDPE,Chabuka et al. 2020,717.4,729.0,1461.8,2846.5,2914.0,,,,,,,,,,,,,,,,,,,,,,,,,,,,,,,,,,
HDPE,Chabuka et al. 2020,717.4,729.0,1461.8,2846.5,2914.0,,,,,,,,,,,,,,,,,,,,,,,,,,,,,,,,,,
PET,Chabuka et al. 2020,721.3,1097.3,1242.0,1714.4,,,,,,,,,,,,,,,,,,,,,,,,,,,,,,,,,,,
PET,Chabuka et al. 2020,721.3,1093.5,1242.0,1712.5,,,,,,,,,,,,,,,,,,,,,,,,,,,,,,,,,,,
PET,Chabuka et al. 2020,723.2,1091.5,1240.0,1712.5,,,,,,,,,,,,,,,,,,,,,,,,,,,,,,,,,,,
PET,Chabuka et al. 2020,721.3,1093.5,1240.0,1712.5,,,,,,,,,,,,,,,,,,,,,,,,,,,,,,,,,,,
PET,Chabuka et al. 2020,721.3,1093.5,1240.0,1712.5,,,,,,,,,,,,,,,,,,,,,,,,,,,,,,,,,,,
PET,Chabuka et al. 2020,721.3,1093.5,1240.0,1712.5,,,,,,,,,,,,,,,,,,,,,,,,,,,,,,,,,,,
PET,Chabuka et al. 2020,721.3,1093.5,1240.0,1712.5,,,,,,,,,,,,,,,,,,,,,,,,,,,,,,,,,,,
PET,Chabuka et al. 2020,721.3,798.4,1016.3,1089.6,1257.4,1712.5,,,,,,,,,,,,,,,,,,,,,,,,,,,,,,,,,
PET,Chabuka et al. 2020,723.2,1095.4,1243.9,1712.5,,,,,,,,,,,,,,,,,,,,,,,,,,,,,,,,,,,
PET,Chabuka et al. 2020,721.3,1093.5,1240.0,1712.5,,,,,,,,,,,,,,,,,,,,,,,,,,,,,,,,,,,
PET,Chabuka et al. 2020,721.3,1095.4,1243.9,1712.5,,,,,,,,,,,,,,,,,,,,,,,,,,,,,,,,,,,
PET,Chabuka et al. 2020,721.3,1095.4,1242.0,1712.5,,,,,,,,,,,,,,,,,,,,,,,,,,,,,,,,,,,
PET,Chabuka et al. 2020,721.3,1240.0,1712.5,,,,,,,,,,,,,,,,,,,,,,,,,,,,,,,,,,,,
PET,Chabuka et al. 2020,721.3,1093.5,1242.0,1712.5,,,,,,,,,,,,,,,,,,,,,,,,,,,,,,,,,,,
PET,Chabuka et al. 2020,721.3,1095.4,1242.0,1712.5,,,,,,,,,,,,,,,,,,,,,,,,,,,,,,,,,,,
PET,Chabuka et al. 2020,721.3,1087.7,1236.2,1710.6,,,,,,,,,,,,,,,,,,,,,,,,,,,,,,,,,,,
PET,Chabuka et al. 2020,721.3,1095.4,1242.0,1712.5,,,,,,,,,,,,,,,,,,,,,,,,,,,,,,,,,,,
PET,Chabuka et al. 2020,721.3,1093.5,1240.0,1712.5,,,,,,,,,,,,,,,,,,,,,,,,,,,,,,,,,,,
PET,Chabuka et al. 2020,721.3,1095.4,1242.0,1712.5,,,,,,,,,,,,,,,,,,,,,,,,,,,,,,,,,,,
PET,Chabuka et al. 2020,721.3,1095.4,1242.0,1712.5,,,,,,,,,,,,,,,,,,,,,,,,,,,,,,,,,,,
PET,Chabuka et al. 2020,721.3,1091.5,1238.1,1712.5,,,,,,,,,,,,,,,,,,,,,,,,,,,,,,,,,,,
PET,Chabuka et al. 2020,721.3,1095.4,1242.0,1712.5,,,,,,,,,,,,,,,,,,,,,,,,,,,,,,,,,,,
PET,Chabuka et al. 2020,721.3,1093.5,1242.0,1712.5,,,,,,,,,,,,,,,,,,,,,,,,,,,,,,,,,,,
PET,Chabuka et al. 2020,721.3,1095.4,1242.0,1712.5,,,,,,,,,,,,,,,,,,,,,,,,,,,,,,,,,,,
PET,Chabuka et al. 2020,721.3,1091.5,1238.1,1712.5,,,,,,,,,,,,,,,,,,,,,,,,,,,,,,,,,,,
PET,Chabuka et al. 2020,721.3,1089.6,1236.2,1712.5,,,,,,,,,,,,,,,,,,,,,,,,,,,,,,,,,,,
PET,Chabuka et al. 2020,721.3,1091.5,1238.1,1712.5,,,,,,,,,,,,,,,,,,,,,,,,,,,,,,,,,,,
PET,Chabuka et al. 2020,721.3,1095.4,1242.0,1712.5,,,,,,,,,,,,,,,,,,,,,,,,,,,,,,,,,,,
PET,Chabuka et al. 2020,721.3,,,,,,,,,,,,,,,,,,,,,,,,,,,,,,,,,,,,,,
PET,Chabuka et al. 2020,721.3,1093.5,1240.0,1712.5,,,,,,,,,,,,,,,,,,,,,,,,,,,,,,,,,,,
PET,Chabuka et al. 2020,721.3,1097.3,1243.9,1712.5,,,,,,,,,,,,,,,,,,,,,,,,,,,,,,,,,,,
PET,Chabuka et al. 2020,721.3,1089.6,1236.2,1712.5,,,,,,,,,,,,,,,,,,,,,,,,,,,,,,,,,,,
PET,Chabuka et al. 2020,721.3,1095.4,1242.0,1712.5,,,,,,,,,,,,,,,,,,,,,,,,,,,,,,,,,,,
PET,Chabuka et al. 2020,721.3,1093.5,1240.0,1712.5,,,,,,,,,,,,,,,,,,,,,,,,,,,,,,,,,,,
PET,Chabuka et al. 2020,721.3,1095.4,1242.0,1712.5,,,,,,,,,,,,,,,,,,,,,,,,,,,,,,,,,,,
PET,Chabuka et al. 2020,721.3,1097.3,1243.9,1712.5,,,,,,,,,,,,,,,,,,,,,,,,,,,,,,,,,,,
PET,Chabuka et al. 2020,721.3,1097.3,1243.9,1712.5,,,,,,,,,,,,,,,,,,,,,,,,,,,,,,,,,,,
PET,Chabuka et al. 2020,721.3,1097.3,1243.9,1712.5,,,,,,,,,,,,,,,,,,,,,,,,,,,,,,,,,,,
PET,Chabuka et al. 2020,721.3,1095.4,1243.9,1712.5,,,,,,,,,,,,,,,,,,,,,,,,,,,,,,,,,,,
PET,Chabuka et al. 2020,721.3,1095.4,1242.0,1712.5,,,,,,,,,,,,,,,,,,,,,,,,,,,,,,,,,,,
PET,Chabuka et al. 2020,721.3,1097.3,1243.9,1712.5,,,,,,,,,,,,,,,,,,,,,,,,,,,,,,,,,,,
PET,Chabuka et al. 2020,721.3,1093.5,1240.0,1712.5,,,,,,,,,,,,,,,,,,,,,,,,,,,,,,,,,,,
PET,Chabuka et al. 2020,721.3,1097.3,1243.9,1712.5,,,,,,,,,,,,,,,,,,,,,,,,,,,,,,,,,,,
PET,Chabuka et al. 2020,721.3,1097.3,1243.9,1712.5,,,,,,,,,,,,,,,,,,,,,,,,,,,,,,,,,,,
PET,Chabuka et al. 2020,721.3,1095.4,1242.0,1712.5,,,,,,,,,,,,,,,,,,,,,,,,,,,,,,,,,,,
PET,Chabuka et al. 2020,721.3,1087.7,1236.2,1714.4,,,,,,,,,,,,,,,,,,,,,,,,,,,,,,,,,,,
PET,Chabuka et al. 2020,721.3,1095.4,1240.0,1712.5,,,,,,,,,,,,,,,,,,,,,,,,,,,,,,,,,,,
PET,Chabuka et al. 2020,721.3,1093.5,1240.0,1712.5,,,,,,,,,,,,,,,,,,,,,,,,,,,,,,,,,,,
PET,Chabuka et al. 2020,721.3,1097.3,1242.0,1712.5,,,,,,,,,,,,,,,,,,,,,,,,,,,,,,,,,,,
PET,Chabuka et al. 2020,721.3,1093.5,1240.0,1712.5,,,,,,,,,,,,,,,,,,,,,,,,,,,,,,,,,,,
PET,Chabuka et al. 2020,721.3,1095.4,1242.0,1712.5,,,,,,,,,,,,,,,,,,,,,,,,,,,,,,,,,,,
PET,Chabuka et al. 2020,721.3,1095.4,1242.0,1712.5,,,,,,,,,,,,,,,,,,,,,,,,,,,,,,,,,,,
PET,Chabuka et al. 2020,721.3,1097.3,1243.9,1712.5,,,,,,,,,,,,,,,,,,,,,,,,,,,,,,,,,,,
PET,Chabuka et al. 2020,721.3,1097.3,1243.9,1712.5,,,,,,,,,,,,,,,,,,,,,,,,,,,,,,,,,,,
PET,Chabuka et al. 2020,721.3,1093.5,1240.0,1712.5,,,,,,,,,,,,,,,,,,,,,,,,,,,,,,,,,,,
PET,Chabuka et al. 2020,721.3,1093.5,1240.0,1712.5,,,,,,,,,,,,,,,,,,,,,,,,,,,,,,,,,,,
PET,Chabuka et al. 2020,721.3,1093.5,1240.0,1712.5,,,,,,,,,,,,,,,,,,,,,,,,,,,,,,,,,,,
PET,Chabuka et al. 2020,721.3,1093.5,1240.0,1712.5,,,,,,,,,,,,,,,,,,,,,,,,,,,,,,,,,,,
PET,Chabuka et al. 2020,721.3,1095.4,1242.0,1712.5,,,,,,,,,,,,,,,,,,,,,,,,,,,,,,,,,,,
PET,Chabuka et al. 2020,721.3,1095.4,1242.0,1712.5,,,,,,,,,,,,,,,,,,,,,,,,,,,,,,,,,,,
PET,Chabuka et al. 2020,721.3,1095.4,1242.0,1712.5,,,,,,,,,,,,,,,,,,,,,,,,,,,,,,,,,,,
PET,Chabuka et al. 2020,721.3,1095.4,1242.0,1712.5,,,,,,,,,,,,,,,,,,,,,,,,,,,,,,,,,,,
PET,Chabuka et al. 2020,721.3,1089.6,1238.1,1712.5,,,,,,,,,,,,,,,,,,,,,,,,,,,,,,,,,,,
PET,Chabuka et al. 2020,723.2,1091.5,1240.0,1714.4,,,,,,,,,,,,,,,,,,,,,,,,,,,,,,,,,,,
PET,Chabuka et al. 2020,723.2,1091.5,1238.1,1714.4,,,,,,,,,,,,,,,,,,,,,,,,,,,,,,,,,,,
PET,Chabuka et al. 2020,723.2,1093.5,1149.4,1207.2,1234.2,1716.4,,,,,,,,,,,,,,,,,,,,,,,,,,,,,,,,,
PET,Chabuka et al. 2020,723.2,1093.5,1238.1,1714.4,,,,,,,,,,,,,,,,,,,,,,,,,,,,,,,,,,,
PET,Chabuka et al. 2020,723.2,1091.5,1238.1,1714.4,,,,,,,,,,,,,,,,,,,,,,,,,,,,,,,,,,,
PET,Chabuka et al. 2020,723.2,1240.0,1716.4,,,,,,,,,,,,,,,,,,,,,,,,,,,,,,,,,,,,
PET,Chabuka et al. 2020,723.2,1091.5,1240.0,1714.4,,,,,,,,,,,,,,,,,,,,,,,,,,,,,,,,,,,
PET,Chabuka et al. 2020,723.2,1091.5,1238.1,1714.4,,,,,,,,,,,,,,,,,,,,,,,,,,,,,,,,,,,
PET,Chabuka et al. 2020,721.3,1089.6,1240.0,1712.5,,,,,,,,,,,,,,,,,,,,,,,,,,,,,,,,,,,
PET,Chabuka et al. 2020,723.2,1091.5,1238.1,1712.5,,,,,,,,,,,,,,,,,,,,,,,,,,,,,,,,,,,
PET,Chabuka et al. 2020,723.2,1093.5,1240.0,1714.4,,,,,,,,,,,,,,,,,,,,,,,,,,,,,,,,,,,
PET,Chabuka et al. 2020,723.2,781.0,796.5,837.0,840.8,871.7,1149.4,1205.3,1720.2,,,,,,,,,,,,,,,,,,,,,,,,,,,,,,
PET,Chabuka et al. 2020,1147.5,1203.4,,,,,,,,,,,,,,,,,,,,,,,,,,,,,,,,,,,,,
PET,Chabuka et al. 2020,723.2,796.5,871.7,1151.3,1209.2,,,,,,,,,,,,,,,,,,,,,,,,,,,,,,,,,,
PET,Chabuka et al. 2020,725.1,779.1,796.5,873.6,1087.7,1151.3,1209.2,1234.2,1454.1,1718.3,,,,,,,,,,,,,,,,,,,,,,,,,,,,,
PET,Chabuka et al. 2020,723.2,794.5,871.7,1087.7,1236.2,1716.4,,,,,,,,,,,,,,,,,,,,,,,,,,,,,,,,,
PET,Chabuka et al. 2020,723.2,779.1,796.5,873.6,1078.0,1209.2,1234.2,1714.4,,,,,,,,,,,,,,,,,,,,,,,,,,,,,,,
PET,Chabuka et al. 2020,1145.5,1201.5,,,,,,,,,,,,,,,,,,,,,,,,,,,,,,,,,,,,,
PET,Chabuka et al. 2020,721.3,871.7,1087.7,1232.3,1712.5,,,,,,,,,,,,,,,,,,,,,,,,,,,,,,,,,,
PET,Chabuka et al. 2020,723.2,792.6,837.0,871.7,1091.5,1151.3,1209.2,1712.5,,,,,,,,,,,,,,,,,,,,,,,,,,,,,,,
PET,Chabuka et al. 2020,723.2,1093.5,1120.5,1149.4,1203.4,,,,,,,,,,,,,,,,,,,,,,,,,,,,,,,,,,
PET,Chabuka et al. 2020,721.3,792.6,840.8,869.8,1228.5,1712.5,,,,,,,,,,,,,,,,,,,,,,,,,,,,,,,,,
PET,Chabuka et al. 2020,781.0,794.5,1149.4,1205.3,1716.4,,,,,,,,,,,,,,,,,,,,,,,,,,,,,,,,,,
PET,Chabuka et al. 2020,723.2,781.0,794.5,838.9,869.8,1149.4,1205.3,1716.4,,,,,,,,,,,,,,,,,,,,,,,,,,,,,,,
PET,Chabuka et al. 2020,1095.4,1149.4,1205.3,1540.9,,,,,,,,,,,,,,,,,,,,,,,,,,,,,,,,,,,
PET,Chabuka et al. 2020,727.0,1095.4,1147.5,1201.5,1718.3,,,,,,,,,,,,,,,,,,,,,,,,,,,,,,,,,,
PET,Chabuka et al. 2020,1147.5,1201.5,,,,,,,,,,,,,,,,,,,,,,,,,,,,,,,,,,,,,
PET,Chabuka et al. 2020,725.1,1240.0,1716.4,,,,,,,,,,,,,,,,,,,,,,,,,,,,,,,,,,,,
PET,Chabuka et al. 2020,1135.9,1149.4,1205.3,,,,,,,,,,,,,,,,,,,,,,,,,,,,,,,,,,,,
PET,Chabuka et al. 2020,723.2,1149.4,1205.3,,,,,,,,,,,,,,,,,,,,,,,,,,,,,,,,,,,,
PET,Chabuka et al. 2020,1083.8,1089.6,1097.3,1101.2,1120.5,1151.3,1203.4,1209.2,1457.9,1508.1,1521.6,1540.9,1558.2,1650.8,1683.6,1699.0,1716.4,2341.2,2364.3,,,,,,,,,,,,,,,,,,,,
PET,Chabuka et al. 2020,723.2,1234.2,,,,,,,,,,,,,,,,,,,,,,,,,,,,,,,,,,,,,
PET,Chabuka et al. 2020,723.2,871.7,1091.5,1151.3,1209.2,1716.4,,,,,,,,,,,,,,,,,,,,,,,,,,,,,,,,,
PET,Chabuka et al. 2020,723.2,1093.5,1147.5,1203.4,,,,,,,,,,,,,,,,,,,,,,,,,,,,,,,,,,,
PET,Chabuka et al. 2020,723.2,1149.4,1203.4,,,,,,,,,,,,,,,,,,,,,,,,,,,,,,,,,,,,
PET,Chabuka et al. 2020,723.2,1149.4,1205.3,,,,,,,,,,,,,,,,,,,,,,,,,,,,,,,,,,,,
PET,Chabuka et al. 2020,723.2,792.6,1232.3,1712.5,,,,,,,,,,,,,,,,,,,,,,,,,,,,,,,,,,,
PET,Chabuka et al. 2020,725.1,1095.4,1147.5,1203.4,,,,,,,,,,,,,,,,,,,,,,,,,,,,,,,,,,,
PET,Chabuka et al. 2020,1147.5,1203.4,,,,,,,,,,,,,,,,,,,,,,,,,,,,,,,,,,,,,
PET,Chabuka et al. 2020,1147.5,1201.5,,,,,,,,,,,,,,,,,,,,,,,,,,,,,,,,,,,,,
PET,Chabuka et al. 2020,721.3,1095.4,1242.0,1710.6,,,,,,,,,,,,,,,,,,,,,,,,,,,,,,,,,,,
PET,Chabuka et al. 2020,721.3,1091.5,1238.1,1712.5,,,,,,,,,,,,,,,,,,,,,,,,,,,,,,,,,,,
PET,Chabuka et al. 2020,721.3,1093.5,1240.0,1712.5,,,,,,,,,,,,,,,,,,,,,,,,,,,,,,,,,,,
PET,Chabuka et al. 2020,721.3,1095.4,1242.0,1710.6,,,,,,,,,,,,,,,,,,,,,,,,,,,,,,,,,,,
PET,Chabuka et al. 2020,721.3,1091.5,1238.1,1710.6,,,,,,,,,,,,,,,,,,,,,,,,,,,,,,,,,,,
PET,Chabuka et al. 2020,721.3,1091.5,1238.1,1710.6,,,,,,,,,,,,,,,,,,,,,,,,,,,,,,,,,,,
PET,Chabuka et al. 2020,721.3,1095.4,1240.0,1712.5,,,,,,,,,,,,,,,,,,,,,,,,,,,,,,,,,,,
PET,Chabuka et al. 2020,721.3,1095.4,1242.0,1712.5,,,,,,,,,,,,,,,,,,,,,,,,,,,,,,,,,,,
PET,Chabuka et al. 2020,721.3,1091.5,1238.1,1710.6,,,,,,,,,,,,,,,,,,,,,,,,,,,,,,,,,,,
PET,Chabuka et al. 2020,721.3,1091.5,1238.1,1708.7,,,,,,,,,,,,,,,,,,,,,,,,,,,,,,,,,,,
PET,Chabuka et al. 2020,721.3,1091.5,1238.1,1708.7,,,,,,,,,,,,,,,,,,,,,,,,,,,,,,,,,,,
PET,Chabuka et al. 2020,721.3,,,,,,,,,,,,,,,,,,,,,,,,,,,,,,,,,,,,,,
PET,Chabuka et al. 2020,721.3,1238.1,1708.7,,,,,,,,,,,,,,,,,,,,,,,,,,,,,,,,,,,,
PET,Chabuka et al. 2020,721.3,1089.6,1236.2,1706.7,,,,,,,,,,,,,,,,,,,,,,,,,,,,,,,,,,,
PET,Chabuka et al. 2020,719.3,1093.5,1238.1,1708.7,,,,,,,,,,,,,,,,,,,,,,,,,,,,,,,,,,,
PET,Chabuka et al. 2020,721.3,1093.5,1240.0,1708.7,,,,,,,,,,,,,,,,,,,,,,,,,,,,,,,,,,,
PET,Chabuka et al. 2020,721.3,1234.2,1699.0,2360.5,,,,,,,,,,,,,,,,,,,,,,,,,,,,,,,,,,,
PET,Chabuka et al. 2020,721.3,1093.5,1240.0,1706.7,,,,,,,,,,,,,,,,,,,,,,,,,,,,,,,,,,,
PET,Chabuka et al. 2020,721.3,1091.5,1238.1,1710.6,,,,,,,,,,,,,,,,,,,,,,,,,,,,,,,,,,,
PET,Chabuka et al. 2020,721.3,1091.5,1238.1,1712.5,,,,,,,,,,,,,,,,,,,,,,,,,,,,,,,,,,,
PET,Chabuka et al. 2020,721.3,1234.2,1685.5,1700.9,1716.4,,,,,,,,,,,,,,,,,,,,,,,,,,,,,,,,,,
PET,Chabuka et al. 2020,721.3,1089.6,1236.2,1706.7,,,,,,,,,,,,,,,,,,,,,,,,,,,,,,,,,,,
PET,Chabuka et al. 2020,721.3,,,,,,,,,,,,,,,,,,,,,,,,,,,,,,,,,,,,,,
PET,Chabuka et al. 2020,721.3,1095.4,1118.5,1242.0,1712.5,,,,,,,,,,,,,,,,,,,,,,,,,,,,,,,,,,
PET,Chabuka et al. 2020,721.3,1236.2,1708.7,,,,,,,,,,,,,,,,,,,,,,,,,,,,,,,,,,,,
PET,Chabuka et al. 2020,721.3,1087.7,1236.2,1706.7,,,,,,,,,,,,,,,,,,,,,,,,,,,,,,,,,,,
PET,Chabuka et al. 2020,721.3,1091.5,1238.1,1708.7,,,,,,,,,,,,,,,,,,,,,,,,,,,,,,,,,,,
PET,Chabuka et al. 2020,721.3,1091.5,1238.1,1708.7,,,,,,,,,,,,,,,,,,,,,,,,,,,,,,,,,,,
PET,Chabuka et al. 2020,721.3,1087.7,1236.2,1706.7,,,,,,,,,,,,,,,,,,,,,,,,,,,,,,,,,,,
PET,Chabuka et al. 2020,721.3,1236.2,,,,,,,,,,,,,,,,,,,,,,,,,,,,,,,,,,,,,
PET,Chabuka et al. 2020,719.3,,,,,,,,,,,,,,,,,,,,,,,,,,,,,,,,,,,,,,
PET,Chabuka et al. 2020,721.3,871.7,1095.4,1242.0,1687.4,1714.4,,,,,,,,,,,,,,,,,,,,,,,,,,,,,,,,,
1 2 polybutadiene,Primpke et al. 2018,906.5,,,,,,,,,,,,,,,,,,,,,,,,,,,,,,,,,,,,,,
acrylonitrile butadiene styrene,Primpke et al. 2018,1724.4,1246.0,1161.1,,,,,,,,,,,,,,,,,,,,,,,,,,,,,,,,,,,,
acrylonitrile butadiene styrene,Primpke et al. 2018,1076.3,462.9,,,,,,,,,,,,,,,,,,,,,,,,,,,,,,,,,,,,,
fibre acetate,Primpke et al. 2018,1735.9,1217.1,1031.9,,,,,,,,,,,,,,,,,,,,,,,,,,,,,,,,,,,,
acrylonitrile butadiene,Primpke et al. 2018,970.2,,,,,,,,,,,,,,,,,,,,,,,,,,,,,,,,,,,,,,
algae desmarestia viridis,Primpke et al. 2018,1084.0,615.3,,,,,,,,,,,,,,,,,,,,,,,,,,,,,,,,,,,,,
algae fucus serratus,Primpke et al. 2018,1635.6,1076.3,1020.3,,,,,,,,,,,,,,,,,,,,,,,,,,,,,,,,,,,,
algae laminaria digita and hyperborea,Primpke et al. 2018,1080.1,1024.2,,,,,,,,,,,,,,,,,,,,,,,,,,,,,,,,,,,,,
algae laminaria sacharina,Primpke et al. 2018,1614.4,1604.8,1082.1,1053.1,1022.3,,,,,,,,,,,,,,,,,,,,,,,,,,,,,,,,,,
alginic acid  sodium salt,Primpke et al. 2018,1595.1,1408.0,1082.1,1026.1,,,,,,,,,,,,,,,,,,,,,,,,,,,,,,,,,,,
fur alpaca,Primpke et al. 2018,1627.9,1518.0,,,,,,,,,,,,,,,,,,,,,,,,,,,,,,,,,,,,,
polyethylene wax oxidized,Primpke et al. 2018,2916.4,2848.8,,,,,,,,,,,,,,,,,,,,,,,,,,,,,,,,,,,,,
polyethylene wax,Primpke et al. 2018,2916.4,2848.8,,,,,,,,,,,,,,,,,,,,,,,,,,,,,,,,,,,,,
polyethylene wax,Primpke et al. 2018,2916.4,2848.8,,,,,,,,,,,,,,,,,,,,,,,,,,,,,,,,,,,,,
fur angora rabbit,Primpke et al. 2018,1635.6,1527.6,1516.0,,,,,,,,,,,,,,,,,,,,,,,,,,,,,,,,,,,,
broodcomb,Primpke et al. 2018,2916.4,2848.8,1049.3,1030.0,1012.6,,,,,,,,,,,,,,,,,,,,,,,,,,,,,,,,,,
amber,Primpke et al. 2018,1722.4,1710.9,1680.0,1666.5,1660.7,1230.6,1163.1,,,,,,,,,,,,,,,,,,,,,,,,,,,,,,,,
polyester epoxide,Primpke et al. 2018,1716.6,1263.4,1246.0,1114.8,1099.4,1018.4,727.2,607.6,,,,,,,,,,,,,,,,,,,,,,,,,,,,,,,
epoxide resin,Primpke et al. 2018,1716.6,1261.4,1246.0,1114.8,1099.4,1018.4,725.2,,,,,,,,,,,,,,,,,,,,,,,,,,,,,,,,
polyester,Primpke et al. 2018,1716.6,1263.4,1244.1,1114.8,1097.5,1018.4,725.2,,,,,,,,,,,,,,,,,,,,,,,,,,,,,,,,
polyester epoxide,Primpke et al. 2018,1716.6,1261.4,1246.0,1114.8,1099.4,1018.4,725.2,,,,,,,,,,,,,,,,,,,,,,,,,,,,,,,,
polyhydroxybutyric acid,Primpke et al. 2018,1720.5,1274.9,1261.4,1180.4,1130.3,1055.1,,,,,,,,,,,,,,,,,,,,,,,,,,,,,,,,,
butyl methacrylate isobutyl methacrolate,Primpke et al. 2018,1722.4,1143.8,,,,,,,,,,,,,,,,,,,,,,,,,,,,,,,,,,,,,
fur camel,Primpke et al. 2018,1631.8,1516.0,,,,,,,,,,,,,,,,,,,,,,,,,,,,,,,,,,,,,
wool cashmere crossbred,Primpke et al. 2018,1629.8,1527.6,1516.0,,,,,,,,,,,,,,,,,,,,,,,,,,,,,,,,,,,,
wool cashmere kasakhstan,Primpke et al. 2018,1629.8,1525.7,1518.0,,,,,,,,,,,,,,,,,,,,,,,,,,,,,,,,,,,,
wool cashmere mongolia,Primpke et al. 2018,1631.8,1516.0,,,,,,,,,,,,,,,,,,,,,,,,,,,,,,,,,,,,,
fur cat european shorthair,Primpke et al. 2018,1633.7,1525.7,1516.0,,,,,,,,,,,,,,,,,,,,,,,,,,,,,,,,,,,,
cellulose,Primpke et al. 2018,1105.2,1053.1,1030.0,,,,,,,,,,,,,,,,,,,,,,,,,,,,,,,,,,,,
cellulose acetate,Primpke et al. 2018,1735.9,1217.1,1031.9,,,,,,,,,,,,,,,,,,,,,,,,,,,,,,,,,,,,
cellulose acetate butyrate,Primpke et al. 2018,1739.8,1220.9,1037.7,,,,,,,,,,,,,,,,,,,,,,,,,,,,,,,,,,,,
cellulose,Primpke et al. 2018,1018.4,995.3,,,,,,,,,,,,,,,,,,,,,,,,,,,,,,,,,,,,,
cellulose triacetate,Primpke et al. 2018,1737.9,1213.2,1031.9,,,,,,,,,,,,,,,,,,,,,,,,,,,,,,,,,,,,
cellulose propionate,Primpke et al. 2018,1739.8,1159.2,1060.8,1026.1,,,,,,,,,,,,,,,,,,,,,,,,,,,,,,,,,,,
chitin crangon antonia,Primpke et al. 2018,1639.5,1518.0,1392.6,1371.4,,,,,,,,,,,,,,,,,,,,,,,,,,,,,,,,,,,
chitin from crustacean shells,Primpke et al. 2018,1620.2,1554.6,1377.2,1066.6,1022.3,1010.7,561.3,528.5,,,,,,,,,,,,,,,,,,,,,,,,,,,,,,,
chitin cancer pagurus,Primpke et al. 2018,1398.4,871.8,,,,,,,,,,,,,,,,,,,,,,,,,,,,,,,,,,,,,
fibre cocoanut,Primpke et al. 2018,1031.9,,,,,,,,,,,,,,,,,,,,,,,,,,,,,,,,,,,,,,
copolyamide,Primpke et al. 2018,2918.3,1635.6,1539.2,,,,,,,,,,,,,,,,,,,,,,,,,,,,,,,,,,,,
copolyamide,Primpke et al. 2018,2918.3,1635.6,1539.2,,,,,,,,,,,,,,,,,,,,,,,,,,,,,,,,,,,,
copolyester,Primpke et al. 2018,1710.9,1269.2,1232.5,1099.4,725.2,,,,,,,,,,,,,,,,,,,,,,,,,,,,,,,,,,
copolyester,Primpke et al. 2018,1710.9,1269.2,1230.6,1099.4,725.2,,,,,,,,,,,,,,,,,,,,,,,,,,,,,,,,,,
copolyester,Primpke et al. 2018,1710.9,1269.2,1230.6,1099.4,725.2,,,,,,,,,,,,,,,,,,,,,,,,,,,,,,,,,,
fibre cotton combers,Primpke et al. 2018,1107.1,1053.1,1030.0,1001.1,985.6,557.4,,,,,,,,,,,,,,,,,,,,,,,,,,,,,,,,,
fibre cotton US pima,Primpke et al. 2018,1105.2,1053.1,1030.0,1003.0,985.6,557.4,,,,,,,,,,,,,,,,,,,,,,,,,,,,,,,,,
fibre cotton uzbekistan,Primpke et al. 2018,1105.2,1053.1,1030.0,1001.1,985.6,557.4,,,,,,,,,,,,,,,,,,,,,,,,,,,,,,,,,
fur cow,Primpke et al. 2018,1633.7,1533.4,,,,,,,,,,,,,,,,,,,,,,,,,,,,,,,,,,,,,
crangon  chitin exuvie,Primpke et al. 2018,1643.3,1519.9,1371.4,1035.8,557.4,,,,,,,,,,,,,,,,,,,,,,,,,,,,,,,,,,
polyethylene wax,Primpke et al. 2018,2914.4,2848.8,,,,,,,,,,,,,,,,,,,,,,,,,,,,,,,,,,,,,
polyethylene wax,Primpke et al. 2018,2916.4,2848.8,,,,,,,,,,,,,,,,,,,,,,,,,,,,,,,,,,,,,
polyethylene wax oxidized,Primpke et al. 2018,2916.4,2848.8,,,,,,,,,,,,,,,,,,,,,,,,,,,,,,,,,,,,,
sealing ring EPDM,Primpke et al. 2018,2920.2,2850.8,,,,,,,,,,,,,,,,,,,,,,,,,,,,,,,,,,,,,
sealing ring EPDM,Primpke et al. 2018,2920.2,2850.8,,,,,,,,,,,,,,,,,,,,,,,,,,,,,,,,,,,,,
sealing ring Gardena 1124 large,Primpke et al. 2018,2918.3,2848.8,1018.4,,,,,,,,,,,,,,,,,,,,,,,,,,,,,,,,,,,,
sealing ring Gardena 1124 small,Primpke et al. 2018,2918.3,2850.8,,,,,,,,,,,,,,,,,,,,,,,,,,,,,,,,,,,,,
sealing ring Gardena 2824 large,Primpke et al. 2018,2918.3,1018.4,,,,,,,,,,,,,,,,,,,,,,,,,,,,,,,,,,,,,
sealing ring Gardena 2824 small,Primpke et al. 2018,2920.2,2850.8,,,,,,,,,,,,,,,,,,,,,,,,,,,,,,,,,,,,,
sealing ring Gardena 2824 medium,Primpke et al. 2018,2918.3,1016.5,,,,,,,,,,,,,,,,,,,,,,,,,,,,,,,,,,,,,
fur dog,Primpke et al. 2018,1631.8,1523.8,,,,,,,,,,,,,,,,,,,,,,,,,,,,,,,,,,,,,
honeycomb,Primpke et al. 2018,2916.4,2848.8,,,,,,,,,,,,,,,,,,,,,,,,,,,,,,,,,,,,,
polystyrene expanded,Primpke et al. 2018,696.3,,,,,,,,,,,,,,,,,,,,,,,,,,,,,,,,,,,,,,
copolyester,Primpke et al. 2018,1710.9,1267.2,1251.8,1118.7,1101.3,727.2,,,,,,,,,,,,,,,,,,,,,,,,,,,,,,,,,
copolyester,Primpke et al. 2018,1710.9,1267.2,1251.8,1118.7,1101.3,727.2,,,,,,,,,,,,,,,,,,,,,,,,,,,,,,,,,
silicone rubber,Primpke et al. 2018,1006.8,785.0,,,,,,,,,,,,,,,,,,,,,,,,,,,,,,,,,,,,,
polystyrene expanded,Primpke et al. 2018,696.3,,,,,,,,,,,,,,,,,,,,,,,,,,,,,,,,,,,,,,
ethyl cellulose,Primpke et al. 2018,1053.1,,,,,,,,,,,,,,,,,,,,,,,,,,,,,,,,,,,,,,
ethylene acrylic acid,Primpke et al. 2018,2916.4,2848.8,1701.2,,,,,,,,,,,,,,,,,,,,,,,,,,,,,,,,,,,,
ethylene ethyl acrylate,Primpke et al. 2018,2916.4,2848.8,,,,,,,,,,,,,,,,,,,,,,,,,,,,,,,,,,,,,
ethylene methacrylic acid,Primpke et al. 2018,2916.4,2848.8,,,,,,,,,,,,,,,,,,,,,,,,,,,,,,,,,,,,,
ethylene propylene,Primpke et al. 2018,2918.3,2848.8,,,,,,,,,,,,,,,,,,,,,,,,,,,,,,,,,,,,,
ethylene vinyl acetate,Primpke et al. 2018,2916.4,2848.8,1238.3,,,,,,,,,,,,,,,,,,,,,,,,,,,,,,,,,,,,
ethylene vinyl acetate,Primpke et al. 2018,2916.4,2848.8,1735.9,1236.4,,,,,,,,,,,,,,,,,,,,,,,,,,,,,,,,,,,
ethylene vinyl acetate,Primpke et al. 2018,2918.3,1734.0,1236.4,,,,,,,,,,,,,,,,,,,,,,,,,,,,,,,,,,,,
ethylene vinyl alcohol,Primpke et al. 2018,3302.1,2926.0,2906.7,2852.7,1456.2,1435.0,1330.9,1136.1,1084.0,844.8,831.3,,,,,,,,,,,,,,,,,,,,,,,,,,,,
ethylene vinyl alcohol,Primpke et al. 2018,2916.4,2848.8,1737.9,1238.3,,,,,,,,,,,,,,,,,,,,,,,,,,,,,,,,,,,
ethylene vinyl alcohol,Primpke et al. 2018,2916.4,2848.8,1737.9,1238.3,,,,,,,,,,,,,,,,,,,,,,,,,,,,,,,,,,,
polyethylene high density,Primpke et al. 2018,2914.4,2846.9,,,,,,,,,,,,,,,,,,,,,,,,,,,,,,,,,,,,,
fibre urtica dioica L conar fibra,Primpke et al. 2018,1099.4,1047.3,1022.3,,,,,,,,,,,,,,,,,,,,,,,,,,,,,,,,,,,,
fibre flax,Primpke et al. 2018,1103.3,1051.2,1028.1,1006.8,,,,,,,,,,,,,,,,,,,,,,,,,,,,,,,,,,,
honeycomb freshly removed with nectar,Primpke et al. 2018,2916.4,2848.8,,,,,,,,,,,,,,,,,,,,,,,,,,,,,,,,,,,,,
honeycomb freshly removed,Primpke et al. 2018,2916.4,2848.8,,,,,,,,,,,,,,,,,,,,,,,,,,,,,,,,,,,,,
fibre grass,Primpke et al. 2018,1031.9,,,,,,,,,,,,,,,,,,,,,,,,,,,,,,,,,,,,,,
polyethylene high density,Primpke et al. 2018,2914.4,2848.8,,,,,,,,,,,,,,,,,,,,,,,,,,,,,,,,,,,,,
polyethylene high density,Primpke et al. 2018,2914.4,2848.8,,,,,,,,,,,,,,,,,,,,,,,,,,,,,,,,,,,,,
polyethylene high density,Primpke et al. 2018,2914.4,2846.9,,,,,,,,,,,,,,,,,,,,,,,,,,,,,,,,,,,,,
fibre hemp fine,Primpke et al. 2018,1105.2,1053.1,1028.1,1003.0,985.6,,,,,,,,,,,,,,,,,,,,,,,,,,,,,,,,,,
fibre hemp rough,Primpke et al. 2018,1105.2,1053.1,1028.1,,,,,,,,,,,,,,,,,,,,,,,,,,,,,,,,,,,,
alkyd varnish,Primpke et al. 2018,2924.1,1728.2,1263.4,1163.1,1138.0,1118.7,1070.5,,,,,,,,,,,,,,,,,,,,,,,,,,,,,,,,
alkyd varnish,Primpke et al. 2018,2924.1,1730.1,1259.5,1236.4,1161.1,1138.0,1118.7,1072.4,,,,,,,,,,,,,,,,,,,,,,,,,,,,,,,
wood beech,Primpke et al. 2018,1107.1,1031.9,,,,,,,,,,,,,,,,,,,,,,,,,,,,,,,,,,,,,
wood pine,Primpke et al. 2018,1049.3,1026.1,,,,,,,,,,,,,,,,,,,,,,,,,,,,,,,,,,,,,
wood glue,Primpke et al. 2018,1730.1,1228.7,,,,,,,,,,,,,,,,,,,,,,,,,,,,,,,,,,,,,
wood mahagoni,Primpke et al. 2018,1030.0,,,,,,,,,,,,,,,,,,,,,,,,,,,,,,,,,,,,,,
broodcomb once brooded,Primpke et al. 2018,2916.4,2848.8,,,,,,,,,,,,,,,,,,,,,,,,,,,,,,,,,,,,,
polytehylene terephthalate,Primpke et al. 2018,1714.7,1246.0,1120.6,1097.5,723.3,,,,,,,,,,,,,,,,,,,,,,,,,,,,,,,,,,
polytehylene terephthalate,Primpke et al. 2018,1712.8,1246.0,1120.6,1097.5,723.3,,,,,,,,,,,,,,,,,,,,,,,,,,,,,,,,,,
hydroxyethyl cellulose,Primpke et al. 2018,1053.1,1024.2,,,,,,,,,,,,,,,,,,,,,,,,,,,,,,,,,,,,,
hydroxypropyl cellulose,Primpke et al. 2018,1111.0,1068.6,1049.3,,,,,,,,,,,,,,,,,,,,,,,,,,,,,,,,,,,,
hydroxypropyl methyl cellulose,Primpke et al. 2018,1053.1,,,,,,,,,,,,,,,,,,,,,,,,,,,,,,,,,,,,,,
fibre indian raw cotton,Primpke et al. 2018,1105.2,1053.1,1030.0,1003.0,985.6,557.4,,,,,,,,,,,,,,,,,,,,,,,,,,,,,,,,,
fibre jute,Primpke et al. 2018,1103.3,1030.0,989.5,,,,,,,,,,,,,,,,,,,,,,,,,,,,,,,,,,,,
copolyamide,Primpke et al. 2018,1631.8,1535.3,,,,,,,,,,,,,,,,,,,,,,,,,,,,,,,,,,,,,
fibre kapok,Primpke et al. 2018,1035.8,,,,,,,,,,,,,,,,,,,,,,,,,,,,,,,,,,,,,,
polyvinylchloride,Primpke et al. 2018,1251.8,1246.0,966.3,698.2,613.4,,,,,,,,,,,,,,,,,,,,,,,,,,,,,,,,,,
polypropylene,Primpke et al. 2018,2951.1,2916.4,1375.2,,,,,,,,,,,,,,,,,,,,,,,,,,,,,,,,,,,,
polyethylene foamed,Primpke et al. 2018,2916.4,2848.8,,,,,,,,,,,,,,,,,,,,,,,,,,,,,,,,,,,,,
silica gel lab,Primpke et al. 2018,3674.4,3662.8,3655.1,3643.5,3635.8,3624.2,3616.5,3603.0,3597.2,3591.4,3577.9,3572.2,3562.5,3556.7,3549.0,3539.4,3529.7,3518.1,3508.5,3498.9,3485.4,3473.8,3466.1,3452.6,3439.1,3429.4,3419.8,3408.2,3385.1,3377.3,3354.2,3340.7,3327.2,3317.5,1656.8,1639.5,1631.8,1247.9,1230.6
polyurethane acrylic resin,Primpke et al. 2018,1726.3,1149.6,,,,,,,,,,,,,,,,,,,,,,,,,,,,,,,,,,,,,
cellulose wipe,Primpke et al. 2018,1053.1,1028.1,,,,,,,,,,,,,,,,,,,,,,,,,,,,,,,,,,,,,
lahmian medium acrylic paint,Primpke et al. 2018,1728.2,1095.6,,,,,,,,,,,,,,,,,,,,,,,,,,,,,,,,,,,,,
fur lama,Primpke et al. 2018,1629.8,1518.0,,,,,,,,,,,,,,,,,,,,,,,,,,,,,,,,,,,,,
polyethylene low density,Primpke et al. 2018,2914.4,2848.8,,,,,,,,,,,,,,,,,,,,,,,,,,,,,,,,,,,,,
polyethylene low density,Primpke et al. 2018,2916.4,2848.8,,,,,,,,,,,,,,,,,,,,,,,,,,,,,,,,,,,,,
polyethylene low density,Primpke et al. 2018,2916.4,2848.8,,,,,,,,,,,,,,,,,,,,,,,,,,,,,,,,,,,,,
polyethylene low density,Primpke et al. 2018,2916.4,2848.8,,,,,,,,,,,,,,,,,,,,,,,,,,,,,,,,,,,,,
polyethylene low density,Primpke et al. 2018,2916.4,2848.8,,,,,,,,,,,,,,,,,,,,,,,,,,,,,,,,,,,,,
fibre linen,Primpke et al. 2018,1101.3,1051.2,1026.1,,,,,,,,,,,,,,,,,,,,,,,,,,,,,,,,,,,,
fibre linen,Primpke et al. 2018,1103.3,1051.2,1028.1,1004.9,987.5,,,,,,,,,,,,,,,,,,,,,,,,,,,,,,,,,,
polyethylene low density,Primpke et al. 2018,2914.4,2848.8,,,,,,,,,,,,,,,,,,,,,,,,,,,,,,,,,,,,,
polyethylene high density,Primpke et al. 2018,2916.4,2848.8,,,,,,,,,,,,,,,,,,,,,,,,,,,,,,,,,,,,,
alkyd varnish,Primpke et al. 2018,1724.4,1085.9,1072.4,462.9,,,,,,,,,,,,,,,,,,,,,,,,,,,,,,,,,,,
merino scoured wool made rough,Primpke et al. 2018,1629.8,1527.6,1516.0,,,,,,,,,,,,,,,,,,,,,,,,,,,,,,,,,,,,
alkyd varnish,Primpke et al. 2018,2924.1,1728.2,1224.8,1182.4,1122.6,1066.6,1041.6,,,,,,,,,,,,,,,,,,,,,,,,,,,,,,,,
methyl cellulose,Primpke et al. 2018,1053.1,,,,,,,,,,,,,,,,,,,,,,,,,,,,,,,,,,,,,,
methyl vinyl ether maleic acid,Primpke et al. 2018,1701.2,1174.6,,,,,,,,,,,,,,,,,,,,,,,,,,,,,,,,,,,,,
methyl vinyl ether maleic anhydride,Primpke et al. 2018,1708.9,1182.4,1089.8,,,,,,,,,,,,,,,,,,,,,,,,,,,,,,,,,,,,
honeycomb middle wall,Primpke et al. 2018,2916.4,2848.8,,,,,,,,,,,,,,,,,,,,,,,,,,,,,,,,,,,,,
fur mohair angora goat,Primpke et al. 2018,1631.8,1527.6,1516.0,,,,,,,,,,,,,,,,,,,,,,,,,,,,,,,,,,,,
polyimide,Primpke et al. 2018,1708.9,1498.7,1373.3,1240.2,1112.9,1089.8,815.9,721.4,,,,,,,,,,,,,,,,,,,,,,,,,,,,,,,
aramid,Primpke et al. 2018,1647.2,1602.8,1525.7,1477.5,1410.0,1300.0,1238.3,779.2,713.7,682.8,567.1,,,,,,,,,,,,,,,,,,,,,,,,,,,,
aramid,Primpke et al. 2018,1645.3,1602.8,1525.7,1477.5,1410.0,1298.1,1238.3,779.2,713.7,680.9,651.9,567.1,,,,,,,,,,,,,,,,,,,,,,,,,,,
polytehylene terephthalate,Primpke et al. 2018,1712.8,1247.9,1120.6,1097.5,721.4,,,,,,,,,,,,,,,,,,,,,,,,,,,,,,,,,,
polyamide,Primpke et al. 2018,1633.7,1539.2,,,,,,,,,,,,,,,,,,,,,,,,,,,,,,,,,,,,,
polycarbonate,Primpke et al. 2018,1219.0,1188.1,1159.2,,,,,,,,,,,,,,,,,,,,,,,,,,,,,,,,,,,,
polyester,Primpke et al. 2018,1712.8,1242.2,1091.7,721.4,,,,,,,,,,,,,,,,,,,,,,,,,,,,,,,,,,,
polyvinylchloride,Primpke et al. 2018,1730.1,667.4,605.6,,,,,,,,,,,,,,,,,,,,,,,,,,,,,,,,,,,,
polyester,Primpke et al. 2018,1712.8,1267.2,1224.8,1192.0,1161.1,1101.3,1014.6,725.2,,,,,,,,,,,,,,,,,,,,,,,,,,,,,,,
polyester,Primpke et al. 2018,1712.8,1265.3,1224.8,1192.0,1163.1,1101.3,727.2,,,,,,,,,,,,,,,,,,,,,,,,,,,,,,,,
polypropylene,Primpke et al. 2018,2951.1,2918.3,1375.2,,,,,,,,,,,,,,,,,,,,,,,,,,,,,,,,,,,,
fibre mulberry silk,Primpke et al. 2018,1620.2,1512.2,1442.7,,,,,,,,,,,,,,,,,,,,,,,,,,,,,,,,,,,,
nitrile rubber,Primpke et al. 2018,1435.0,966.3,,,,,,,,,,,,,,,,,,,,,,,,,,,,,,,,,,,,,
nylon 6 (3)  T,Primpke et al. 2018,1631.8,1539.2,1496.8,1315.4,1288.4,,,,,,,,,,,,,,,,,,,,,,,,,,,,,,,,,,
nylon 6,Primpke et al. 2018,1635.6,1539.2,,,,,,,,,,,,,,,,,,,,,,,,,,,,,,,,,,,,,
nylon 6 6,Primpke et al. 2018,1631.8,1533.4,,,,,,,,,,,,,,,,,,,,,,,,,,,,,,,,,,,,,
nylon 6 9,Primpke et al. 2018,2918.3,1631.8,1541.1,1465.9,,,,,,,,,,,,,,,,,,,,,,,,,,,,,,,,,,,
nylon 6 12,Primpke et al. 2018,2920.2,1633.7,1537.3,,,,,,,,,,,,,,,,,,,,,,,,,,,,,,,,,,,,
nylon 11,Primpke et al. 2018,2918.3,2850.8,1635.6,1541.1,,,,,,,,,,,,,,,,,,,,,,,,,,,,,,,,,,,
nylon 12,Primpke et al. 2018,2918.3,2850.8,1637.6,1548.8,,,,,,,,,,,,,,,,,,,,,,,,,,,,,,,,,,,
n vinylpyrrolidone vinyl acetate,Primpke et al. 2018,1730.1,1654.9,1236.4,,,,,,,,,,,,,,,,,,,,,,,,,,,,,,,,,,,,
honeycomb top bar,Primpke et al. 2018,2916.4,2848.8,,,,,,,,,,,,,,,,,,,,,,,,,,,,,,,,,,,,,
fibre polyamide 6 (not)stretched,Primpke et al. 2018,1633.7,1539.2,,,,,,,,,,,,,,,,,,,,,,,,,,,,,,,,,,,,,
fibre polyamide 6,Primpke et al. 2018,1633.7,1539.2,,,,,,,,,,,,,,,,,,,,,,,,,,,,,,,,,,,,,
polyamide 6,Primpke et al. 2018,1635.6,1541.1,,,,,,,,,,,,,,,,,,,,,,,,,,,,,,,,,,,,,
polyamide 6,Primpke et al. 2018,1635.6,1539.2,,,,,,,,,,,,,,,,,,,,,,,,,,,,,,,,,,,,,
polyamide 6,Primpke et al. 2018,1633.7,1539.2,,,,,,,,,,,,,,,,,,,,,,,,,,,,,,,,,,,,,
fibre polyamide 6 P6.6,Primpke et al. 2018,1631.8,1539.2,,,,,,,,,,,,,,,,,,,,,,,,,,,,,,,,,,,,,
polymaide 66,Primpke et al. 2018,1631.8,1537.3,,,,,,,,,,,,,,,,,,,,,,,,,,,,,,,,,,,,,
polybuthylene terephthalate,Primpke et al. 2018,1708.9,1261.4,1246.0,1114.8,1099.4,725.2,,,,,,,,,,,,,,,,,,,,,,,,,,,,,,,,,
polybuthylene terephthalate,Primpke et al. 2018,1710.9,1263.4,1246.0,1116.8,1099.4,725.2,,,,,,,,,,,,,,,,,,,,,,,,,,,,,,,,,
polycarbonate,Primpke et al. 2018,1219.0,1188.1,1159.2,,,,,,,,,,,,,,,,,,,,,,,,,,,,,,,,,,,,
polycarbonate,Primpke et al. 2018,1224.8,1190.1,1161.1,,,,,,,,,,,,,,,,,,,,,,,,,,,,,,,,,,,,
polyesterurethane,Primpke et al. 2018,1728.2,1683.8,1257.6,1165.0,1139.9,,,,,,,,,,,,,,,,,,,,,,,,,,,,,,,,,,
copolyester,Primpke et al. 2018,1710.9,1269.2,1230.6,1099.4,725.2,,,,,,,,,,,,,,,,,,,,,,,,,,,,,,,,,,
polyester,Primpke et al. 2018,1714.7,1247.9,1120.6,1099.4,723.3,,,,,,,,,,,,,,,,,,,,,,,,,,,,,,,,,,
